Repository: UKDean/mashharawi.com

# mashharawi.com

Personal website of Omar Mashharawi. Commercial and sales professional in the steel industry, working on software, automation, and AI.

Live site: https://mashharawi.com

## Stack

Static site, no build step for the pages themselves. Hand-written HTML, a shared stylesheet and vanilla JavaScript in `assets/`, fonts from Google Fonts. English at the root, Arabic under `ar/`.

## Layout

| Path | Purpose |
|---|---|
| `index.html`, `ar/index.html` | Home page, English and Arabic |
| `tools/`, `ar/tools/` | Tools index and the in-browser calculators: `steel-sections`, `rebar-weight`, `cutting-optimizer`, plus `openpdfkit` |
| `assets/cutopt/` | Rebar cutting optimizer: `engine.js` (calculation only, no DOM, tested), `app.js` (page), `cutopt.css`. Chinese page at `zh/rebar-cutting-optimizer/` |
| `tests/` | Engine tests, run with `node --test tests/*.test.js` (Node 18+, no dependencies). The `Tests` workflow runs them on every PR |
| `contract-check/` | Internal contract review tool |
| `steelcalc/` | Support and privacy pages for the Steel Section Calculator iOS app, plus its screenshots in `shots/` |
| `tubes/`, `crossword/` | Support and privacy pages for the Tubes and Arabic crossword apps |
| `kavro/`, `ar/kavro/` | KAVRO product, support and legal pages. Generated outside this repository; don't edit them by hand |
| `notes/` | Source Markdown for the writing section |
| `writing/`, `feed.xml`, `sitemap.xml` | Generated from `notes/` by `scripts/build_notes.py`. Edit the Markdown, not the output |
| `assets/` | `site.css`, scripts, logo, and `data/` for the calculators |
| `scripts/build_sections.py` | Builds `assets/data/steel-sections.json` from the SteelCalc app's tables |
| `motion/` | Remotion project for motion assets |
| `_redirects` | Cloudflare Pages redirects |

App Store listings point at the support and privacy URLs under `steelcalc/`, `tubes/` and `crossword/`, so those paths must not move.

## Apps

- Steel Section Calculator (iOS): https://apps.apple.com/us/app/steel-section-calculator/id6815107544

## Local preview

```bash

# from the repository folder
python3 -m http.server 8000

# then open http://localhost:8000
```

## Deployment

Cloudflare Pages, connected to this repository. Every push to `main` publishes automatically. No build command, no output directory. The `build-notes` GitHub workflow runs `scripts/build_notes.py`.

## Accuracy rule for this repository

No invented content: no education claims, no invented repositories, frameworks, statistics, or App Store numbers. Unverified details stay as placeholders until confirmed.

File: zh/hrb400-vs-astm-a615/index.html
HRB400与ASTM A615 Grade 60对比 | 沙特项目钢筋选用

跳到正文

Omar Mashharawi · 钢筋
  
  钢筋供应
  切割与弯曲
  重量表
  环氧钢筋
  询价指南
  English
  العربية

沙特 · Al Rajhi Steel · 中文

  国标 HRB400、HRB500 与美标 Grade 60、Grade 80 对比。

  国内项目习惯用 HRB400、HRB500，而沙特项目的图纸和合同大多按美标 ASTM A615 的 Grade 60 和 Grade 80。牌号相近，指标并不完全相同。下单和材料报审之前，先把差别弄清楚。

WhatsApp 询价
  微信咨询

为什么在沙特要看美标

沙特建筑规范 SBC 304（混凝土结构）以美国 ACI 318 为基础，钢筋通常按 ASTM A615（普通钢筋）或 ASTM A706（可焊、抗震用钢筋）规定。项目的材料报审、出厂质量证明书和第三方检测，都以合同中写明的标准为准。

  美标有两套写法：英制 Grade 60、Grade 80，对应公制 Grade 420、Grade 550（数字就是屈服强度的 MPa 值）。

主要指标对比

国标与美标钢筋力学性能对比
  指标	HRB400	Grade 60	HRB500	Grade 80	

屈服强度（下限）	400 MPa	420 MPa	500 MPa	550 MPa	

  抗拉强度（下限）	540 MPa	620 MPa	630 MPa	约 725 MPa	

  断后伸长率	≥ 16%	7%–9%	≥ 15%	6%–7%	

  180° 弯曲试验弯芯直径	6–25 mm：4d
28–40 mm：5d	10–16 mm：3.5d
20–25 mm：5d
28–32 mm：7d	6–25 mm：6d
28–40 mm：7d	10–25 mm：5d
28–32 mm：7d	

国标伸长率按 5 倍直径标距测量，美标按 200 mm 标距测量并随直径变化，两者数值不能直接比较。数据依据 GB/T 1499.2-2018 和 ASTM A615/A615M，实际以项目合同规定的标准版本为准。

能不能直接替换？

HRB400 不等于 Grade 60

  Grade 60 的屈服强度下限（420 MPa）和抗拉强度下限（620 MPa）都高于 HRB400。同样，Grade 80 的指标高于 HRB500。所以图纸要求 Grade 60 时，不能按“HRB400 等同”处理。

  用 Grade 60 代替图纸上的 HRB400

  强度上满足，但仍需要设计方和监理书面批准（材料报审）。锚固长度、搭接长度和配筋都是按设计规范计算的，换牌号要由设计方确认。

  抗震钢筋

  国标带“E”的牌号（如 HRB400E）要求：实测抗拉强度与实测屈服强度之比不小于 1.25，实测屈服强度与标准值之比不大于 1.30，最大力总延伸率不小于 9%。美标中思路相近的是 ASTM A706：Grade 60 的屈服强度在 420–540 MPa 之间，抗拉强度不低于实测屈服强度的 1.25 倍。如果图纸要求抗震钢筋，询价时请写明具体标准和指标。

  规格

  国内设计常用 22 毫米和 28 毫米。我们供应的规格是 10、12、14、16、18、20、25、32 毫米，12 米定尺。如果图纸中有 22 或 28 毫米，请在询价时提出，以便提前确认。

弯曲试验不等于现场弯曲

上表的弯芯直径只用于工厂对样品的检验。现场或加工厂弯曲钢筋时，要按 ACI 318 / SBC 304 的最小弯曲内径：

主筋 10–25 毫米：6d

  主筋 28–36 毫米：8d

  箍筋、拉筋 16 毫米及以下：4d

弯芯过小，钢筋外侧（受拉面）容易出现细小裂纹，肉眼不一定看得出来。详见钢筋切割与弯曲。

材料报审前确认三件事

合同和图纸中写明的标准和牌号，例如 ASTM A615 Grade 60。

  出厂质量证明书（Mill Test Certificate）：炉号、牌号、规格、力学性能和化学成分。

  项目是否要求第三方检测，以及取样数量。

Al Rajhi Steel 可提供所订规格和牌号的钢厂质量证明书（MTC）。发送规格和吨位，我们可以一起准备报审需要的资料。供应规格和交货条件见沙特钢筋供应（Grade 60、Grade 80），完整的采购步骤见在沙特采购钢筋的流程。

常见问题

HRB400 等于 ASTM A615 Grade 60 吗？
  不完全相等。Grade 60 的屈服强度下限为 420 MPa，抗拉强度下限为 620 MPa，都高于 HRB400 的 400 MPa 和 540 MPa。

HRB500 对应美标哪个牌号？
  最接近的是 Grade 80，但 Grade 80 的屈服强度下限为 550 MPa，高于 HRB500 的 500 MPa。

沙特项目的钢筋一般用什么标准？
  一般按 ASTM A615（普通钢筋）或 ASTM A706（可焊、抗震），以项目合同和图纸为准。沙特规范 SBC 304 以 ACI 318 为基础。

可以用 Grade 60 代替图纸上的 HRB400 吗？
  强度上满足，但需要设计方和监理书面批准，因为锚固、搭接和配筋都按设计规范计算。

你们供应哪些规格和牌号？
  10、12、14、16、18、20、25、32 毫米，12 米定尺，Grade 60 和 Grade 80，可按钢筋下料单切割，可提供环氧涂层钢筋。

询价与联系方式
Omar Mashharawi（Al Rajhi Steel 销售部门负责人，利雅得）。询价时请发送下面三项资料。可用英语或阿拉伯语沟通，中文信息也可直接发送。

钢筋下料单，或按直径和牌号（Grade 60 / Grade 80）列出的数量清单。

  项目所在地：城市和现场位置。

  加工要求：是否需要切割弯曲或环氧涂层。

WhatsApp 询价omar.mashharawi@rajhisteel.com

微信联系

  用微信扫一扫，添加 Omar 为好友。发送规格、吨位或钢筋下料单即可询价，中文信息可直接发送。

  在手机上用微信添加

微信 WeChat扫码添加好友

  WhatsApp BusinessWhatsApp 询价

  omar.mashharawi@rajhisteel.com工作邮箱

  linkedin.com/in/mashharawiLinkedIn

  x.com/MashharawiOmarX

沙特钢筋供应、切割加工与重量计算的中文资料。

  全部中文页面 →

© 2026 Omar Mashharawi
  info@mashharawi.com
  About
  Contact
  Privacy
